Repository: st3107/diffpy_talk

================

iucr_diffpy_talk
================

.. image:: https://img.shields.io/travis/st3107/20210818_iucr_diffpy_talk.svg
        :target: https://travis-ci.org/st3107/20210818_iucr_diffpy_talk

.. image:: https://img.shields.io/pypi/v/20210818_iucr_diffpy_talk.svg
        :target: https://pypi.python.org/pypi/20210818_iucr_diffpy_talk


The talks "Advanced modeling of nanostructure from Atomic Pair Distribution Functions (PDFs) using Diffpy-CMI on Windows 10".

* Free software: 3-clause BSD license
* Documentation: (COMING SOON!) https://st3107.github.io/20210818_iucr_diffpy_talk.

Features
--------

* TODO

File: notebooks/data/bronze_anatase/two_phase_anatase.cif
data_Titanium_oxide

_computing_structure_solution     'FOX http://objcryst.sourceforge.net'

_symmetry_space_group_name_H-M    'I 41/a m d:1'
_symmetry_space_group_name_Hall   ' I 4bw 2bw -1bw'

_cell_length_a     3.77944
_cell_length_b     3.77944
_cell_length_c     9.51876
_cell_angle_alpha  90.000
_cell_angle_beta   90.000
_cell_angle_gamma  90.000
_cell_volume       135.97
loop_
    _atom_site_label
    _atom_site_type_symbol
    _atom_site_fract_x
    _atom_site_fract_y
    _atom_site_fract_z
    _atom_site_U_iso_or_equiv
    _atom_site_occupancy
    _atom_site_adp_type
    Ti1        Ti        0.000000  0.000000  0.000000  0.004192 1.0000 Uiso
    O1         O         0.000000  0.000000  0.214362  0.006673 1.0000 Uiso

#  Dynamical occupancy corrections found by ObjCryst++:
#  values below 1. (100%) indicate a correction,
#  which means either that the atom is on a special position,
#  or that it is overlapping with another identical atom.
#   Ti1              : 0.1250
#   O1               : 0.2500
#

File: notebooks/data/bronze_anatase/two_phase_bronze.cif
data_Ti8_O16

_computing_structure_solution     'FOX http://objcryst.sourceforge.net'

_symmetry_space_group_name_H-M    'C 1 2/m 1'
_symmetry_space_group_name_Hall   '-C 2y'

_cell_length_a    12.21039
_cell_length_b     3.75080
_cell_length_c     6.47957
_cell_angle_alpha  90.000
_cell_angle_beta  107.120
_cell_angle_gamma  90.000
_cell_volume       283.61
loop_
    _atom_site_label
    _atom_site_type_symbol
    _atom_site_fract_x
    _atom_site_fract_y
    _atom_site_fract_z
    _atom_site_U_iso_or_equiv
    _atom_site_occupancy
    _atom_site_adp_type
    Ti0        Ti        0.101458  0.000000  0.706814  0.005835 1.0000 Uiso
    Ti1        Ti        0.196697  0.000000  0.287791  0.008209 1.0000 Uiso
    O2         O         0.062729  0.000000  0.365973  0.010252 1.0000 Uiso
    O3         O         0.125982  0.000000  0.013500  0.018563 1.0000 Uiso
    O4         O         0.129376  0.500000  0.711575  0.012719 1.0000 Uiso
    O5         O         0.246777  0.500000  0.360232  0.018618 1.0000 Uiso

#  Dynamical occupancy corrections found by ObjCryst++:
#  values below 1. (100%) indicate a correction,
#  which means either that the atom is on a special position,
#  or that it is overlapping with another identical atom.
#   Ti0              : 0.5000
#   Ti1              : 0.5000
#   O2               : 0.5000
#   O3               : 0.5000
#   O4               : 0.5000
#   O5               : 0.5000
#
